Repository: EGichuhi/plga_optimizer

# PLGA Drug Delivery Optimizer

The PLGA Drug Delivery Optimizer is a tool for simulating and optimizing drug release from PLGA (poly(lactic‑co‑glycolic acid)) polymer systems.  
It is designed so that it can use a simple command‑line interface (CLI) or an optional Streamlit app.

This project runs automatically in **GitHub Codespaces**, meaning you don’t need to install Python, Conda, or RDKit on your own computer.  
Just open the Codespace and run the optimizer.

---

# 🌟 What This Tool Does

PLGA is a biodegradable polymer widely used in controlled drug delivery.  
The optimizer helps you:

- Predict drug release profiles based on PLGA composition  
- Estimate degradation and diffusion behavior   
- Optimize formulation parameters  
- Export results for analysis  

Everything is wrapped in a simple CLI so you don’t need to write code.

---

### **1. Open the project in GitHub Codespaces**

On the GitHub repo page:

1. Click the green **“Code”** button  
2. Choose **“Open with Codespaces”**  
3. Select **“New Codespace”**

The environment will automatically:

- Install Conda  
- Create the `plga_venv` environment  
- Install RDKit  
- Install all Python dependencies  
- Activate the environment for you  

You don’t need to do anything else.

---

# ▶️ Running the Optimizer (CLI)

Once the Codespace finishes setting up, open the terminal and run:

**python plga_optimizer.py**

---

# 🎉 Final Notes

Thank you for exploring the PLGA Drug Delivery Optimizer!  
Whether you're a researcher, student, or someone simply curious about controlled‑release systems, this tool is built to help you experiment, learn, and discover.

If you ever get stuck, have ideas for improvements, or want to contribute new models or datasets, feel free to reach out through my profile. Collaboration is always welcome.

Happy optimizing — and enjoy exploring the world of PLGA drug delivery! 😊

File: data/processed/dataset4.csv (part 1 of 24)
Formulation Index,Drug,Drug SMILES,Polymer Mw,Polymer Mn,Polymer Molecular Weight (unit not specified),PDI,LA/GA,Formulation Method,Initial Drug-to-Polymer Ratio,Particle Size,Drug Loading Capacity,Drug Encapsulation Efficiency,Solubility Enhancer Concentration,Time,Release,DOI
1,moxidectin ,CC1CC(=CCC2CC(CC3(O2)CC(=NOC)C(C(O3)C(=CC(C)C)C)C)OC(=O)C4C=C(C(C5C4(C(=CC=C1)CO5)O)O)C)C,75.0,,,,3.0,O/W,0.6666666666666666,47.723,35.41,88.3,0.5,0.0,0.0,10.3390/ijms241914729
1,moxidectin ,CC1CC(=CCC2CC(CC3(O2)CC(=NOC)C(C(O3)C(=CC(C)C)C)C)OC(=O)C4C=C(C(C5C4(C(=CC=C1)CO5)O)O)C)C,75.0,,,,3.0,O/W,0.6666666666666666,47.723,35.41,88.3,0.5,1.88976377952756,0.0626223091976516,10.3390/ijms241914729
1,moxidectin ,CC1CC(=CCC2CC(CC3(O2)CC(=NOC)C(C(O3)C(=CC(C)C)C)C)OC(=O)C4C=C(C(C5C4(C(=CC=C1)CO5)O)O)C)C,75.0,,,,3.0,O/W,0.6666666666666666,47.723,35.41,88.3,0.5,7.18110236220472,0.0567514677103717,10.3390/ijms241914729
1,moxidectin ,CC1CC(=CCC2CC(CC3(O2)CC(=NOC)C(C(O3)C(=CC(C)C)C)C)OC(=O)C4C=C(C(C5C4(C(=CC=C1)CO5)O)O)C)C,75.0,,,,3.0,O/W,0.6666666666666666,47.723,35.41,88.3,0.5,13.9842519685039,0.0587084148727985,10.3390/ijms241914729
1,moxidectin ,CC1CC(=CCC2CC(CC3(O2)CC(=NOC)C(C(O3)C(=CC(C)C)C)C)OC(=O)C4C=C(C(C5C4(C(=CC=C1)CO5)O)O)C)C,75.0,,,,3.0,O/W,0.6666666666666666,47.723,35.41,88.3,0.5,27.9685039370078,0.0587084148727985,10.3390/ijms241914729
1,moxidectin ,CC1CC(=CCC2CC(CC3(O2)CC(=NOC)C(C(O3)C(=CC(C)C)C)C)OC(=O)C4C=C(C(C5C4(C(=CC=C1)CO5)O)O)C)C,75.0,,,,3.0,O/W,0.6666666666666666,47.723,35.41,88.3,0.5,48.755905511811,0.0489236790606653,10.3390/ijms241914729
1,moxidectin ,CC1CC(=CCC2CC(CC3(O2)CC(=NOC)C(C(O3)C(=CC(C)C)C)C)OC(=O)C4C=C(C(C5C4(C(=CC=C1)CO5)O)O)C)C,75.0,,,,3.0,O/W,0.6666666666666666,47.723,35.41,88.3,0.5,62.7401574803149,0.0450097847358121,10.3390/ijms241914729
1,moxidectin ,CC1CC(=CCC2CC(CC3(O2)CC(=NOC)C(C(O3)C(=CC(C)C)C)C)OC(=O)C4C=C(C(C5C4(C(=CC=C1)CO5)O)O)C)C,75.0,,,,3.0,O/W,0.6666666666666666,47.723,35.41,88.3,0.5,69.5433070866141,0.0450097847358121,10.3390/ijms241914729
1,moxidectin ,CC1CC(=CCC2CC(CC3(O2)CC(=NOC)C(C(O3)C(=CC(C)C)C)C)OC(=O)C4C=C(C(C5C4(C(=CC=C1)CO5)O)O)C)C,75.0,,,,3.0,O/W,0.6666666666666666,47.723,35.41,88.3,0.5,76.7244094488189,0.0469667318982387,10.3390/ijms241914729
1,moxidectin ,CC1CC(=CCC2CC(CC3(O2)CC(=NOC)C(C(O3)C(=CC(C)C)C)C)OC(=O)C4C=C(C(C5C4(C(=CC=C1)CO5)O)O)C)C,75.0,,,,3.0,O/W,0.6666666666666666,47.723,35.41,88.3,0.5,107.71653543307,0.0821917808219178,10.3390/ijms241914729
1,moxidectin ,CC1CC(=CCC2CC(CC3(O2)CC(=NOC)C(C(O3)C(=CC(C)C)C)C)OC(=O)C4C=C(C(C5C4(C(=CC=C1)CO5)O)O)C)C,75.0,,,,3.0,O/W,0.6666666666666666,47.723,35.41,88.3,0.5,143.622047244094,0.0998043052837572,10.3390/ijms241914729
1,moxidectin ,CC1CC(=CCC2CC(CC3(O2)CC(=NOC)C(C(O3)C(=CC(C)C)C)C)OC(=O)C4C=C(C(C5C4(C(=CC=C1)CO5)O)O)C)C,75.0,,,,3.0,O/W,0.6666666666666666,47.723,35.41,88.3,0.5,164.031496062992,0.217221135029354,10.3390/ijms241914729
1,moxidectin ,CC1CC(=CCC2CC(CC3(O2)CC(=NOC)C(C(O3)C(=CC(C)C)C)C)OC(=O)C4C=C(C(C5C4(C(=CC=C1)CO5)O)O)C)C,75.0,,,,3.0,O/W,0.6666666666666666,47.723,35.41,88.3,0.5,179.905511811023,0.598825831702544,10.3390/ijms241914729
1,moxidectin ,CC1CC(=CCC2CC(CC3(O2)CC(=NOC)C(C(O3)C(=CC(C)C)C)C)OC(=O)C4C=C(C(C5C4(C(=CC=C1)CO5)O)O)C)C,75.0,,,,3.0,O/W,0.6666666666666666,47.723,35.41,88.3,0.5,193.889763779527,0.818003913894324,10.3390/ijms241914729
1,moxidectin ,CC1CC(=CCC2CC(CC3(O2)CC(=NOC)C(C(O3)C(=CC(C)C)C)C)OC(=O)C4C=C(C(C5C4(C(=CC=C1)CO5)O)O)C)C,75.0,,,,3.0,O/W,0.6666666666666666,47.723,35.41,88.3,0.5,219.968503937007,0.917808219178082,10.3390/ijms241914729
1,moxidectin ,CC1CC(=CCC2CC(CC3(O2)CC(=NOC)C(C(O3)C(=CC(C)C)C)C)OC(=O)C4C=C(C(C5C4(C(=CC=C1)CO5)O)O)C)C,75.0,,,,3.0,O/W,0.6666666666666666,47.723,35.41,88.3,0.5,237.732283464566,0.917808219178082,10.3390/ijms241914729
2,dexamethasone,O=C1C=CC2(C(=C1)CCC3C4CC(C)C(O)(C(=O)CO)C4(C)CC(O)C32F)C,12.0,,,,1.0,S/O/W,0.1111111111111111,1.8,6.6,66.0,0.0,0.0,0.0,10.1016/j.ejpb.2023.08.006 
2,dexamethasone,O=C1C=CC2(C(=C1)CCC3C4CC(C)C(O)(C(=O)CO)C4(C)CC(O)C32F)C,12.0,,,,1.0,S/O/W,0.1111111111111111,1.8,6.6,66.0,0.0,0.991911348769296,0.575135495786455,10.1016/j.ejpb.2023.08.006 
2,dexamethasone,O=C1C=CC2(C(=C1)CCC3C4CC(C)C(O)(C(=O)CO)C4(C)CC(O)C32F)C,12.0,,,,1.0,S/O/W,0.1111111111111111,1.8,6.6,66.0,0.0,2.00354875672644,0.698655436995063,10.1016/j.ejpb.2023.08.006 
2,dexamethasone,O=C1C=CC2(C(=C1)CCC3C4CC(C)C(O)(C(=O)CO)C4(C)CC(O)C32F)C,12.0,,,,1.0,S/O/W,0.1111111111111111,1.8,6.6,66.0,0.0,3.04961007189375,0.77915999864625,10.1016/j.ejpb.2023.08.006 
2,dexamethasone,O=C1C=CC2(C(=C1)CCC3C4CC(C)C(O)(C(=O)CO)C4(C)CC(O)C32F)C,12.0,,,,1.0,S/O/W,0.1111111111111111,1.8,6.6,66.0,0.0,5.03217571664096,0.894484922618731,10.1016/j.ejpb.2023.08.006 
2,dexamethasone,O=C1C=CC2(C(=C1)CCC3C4CC(C)C(O)(C(=O)CO)C4(C)CC(O)C32F)C,12.0,,,,1.0,S/O/W,0.1111111111111111,1.8,6.6,66.0,0.0,7.01242064854254,0.945294029482722,10.1016/j.ejpb.2023.08.006 
2,dexamethasone,O=C1C=CC2(C(=C1)CCC3C4CC(C)C(O)(C(=O)CO)C4(C)CC(O)C32F)C,12.0,,,,1.0,S/O/W,0.1111111111111111,1.8,6.6,66.0,0.0,9.99830781355006,0.952957216691727,10.1016/j.ejpb.2023.08.006 
2,dexamethasone,O=C1C=CC2(C(=C1)CCC3C4CC(C)C(O)(C(=O)CO)C4(C)CC(O)C32F)C,12.0,,,,1.0,S/O/W,0.1111111111111111,1.8,6.6,66.0,0.0,14.0280322772478,0.979297307489617,10.1016/j.ejpb.2023.08.006 
2,dexamethasone,O=C1C=CC2(C(=C1)CCC3C4CC(C)C(O)(C(=O)CO)C4(C)CC(O)C32F)C,12.0,,,,1.0,S/O/W,0.1111111111111111,1.8,6.6,66.0,0.0,18.0212055136269,0.989513278828813,10.1016/j.ejpb.2023.08.006 
2,dexamethasone,O=C1C=CC2(C(=C1)CCC3C4CC(C)C(O)(C(=O)CO)C4(C)CC(O)C32F)C,12.0,,,,1.0,S/O/W,0.1111111111111111,1.8,6.6,66.0,0.0,20.0356809600015,0.99193068804301,10.1016/j.ejpb.2023.08.006 
3,dexamethasone,O=C1C=CC2(C(=C1)CCC3C4CC(C)C(O)(C(=O)CO)C4(C)CC(O)C32F)C,12.0,,,,1.0,S/O/W,0.1111111111111111,12.5,8.6,85.9,0.0,0.0,0.0,10.1016/j.ejpb.2023.08.006 
3,dexamethasone,O=C1C=CC2(C(=C1)CCC3C4CC(C)C(O)(C(=O)CO)C4(C)CC(O)C32F)C,12.0,,,,1.0,S/O/W,0.1111111111111111,12.5,8.6,85.9,0.0,1.0135713353285,0.177283122132348,10.1016/j.ejpb.2023.08.006 
3,dexamethasone,O=C1C=CC2(C(=C1)CCC3C4CC(C)C(O)(C(=O)CO)C4(C)CC(O)C32F)C,12.0,,,,1.0,S/O/W,0.1111111111111111,12.5,8.6,85.9,0.0,2.02230785222861,0.220158291955345,10.1016/j.ejpb.2023.08.006 
3,dexamethasone,O=C1C=CC2(C(=C1)CCC3C4CC(C)C(O)(C(=O)CO)C4(C)CC(O)C32F)C,12.0,,,,1.0,S/O/W,0.1111111111111111,12.5,8.6,85.9,0.0,2.9982643001842,0.351747545120943,10.1016/j.ejpb.2023.08.006 
3,dexamethasone,O=C1C=CC2(C(=C1)CCC3C4CC(C)C(O)(C(=O)CO)C4(C)CC(O)C32F)C,12.0,,,,1.0,S/O/W,0.1111111111111111,12.5,8.6,85.9,0.0,5.01805804683005,0.502013701875426,10.1016/j.ejpb.2023.08.006 
3,dexamethasone,O=C1C=CC2(C(=C1)CCC3C4CC(C)C(O)(C(=O)CO)C4(C)CC(O)C32F)C,12.0,,,,1.0,S/O/W,0.1111111111111111,12.5,8.6,85.9,0.0,7.03630465157881,0.609269313890916,10.1016/j.ejpb.2023.08.006 
3,dexamethasone,O=C1C=CC2(C(=C1)CCC3C4CC(C)C(O)(C(=O)CO)C4(C)CC(O)C32F)C,12.0,,,,1.0,S/O/W,0.1111111111111111,12.5,8.6,85.9,0.0,10.0301209188088,0.837361542887257,10.1016/j.ejpb.2023.08.006 
3,dexamethasone,O=C1C=CC2(C(=C1)CCC3C4CC(C)C(O)(C(=O)CO)C4(C)CC(O)C32F)C,12.0,,,,1.0,S/O/W,0.1111111111111111,12.5,8.6,85.9,0.0,13.9903206935063,0.930915279476679,10.1016/j.ejpb.2023.08.006 
3,dexamethasone,O=C1C=CC2(C(=C1)CCC3C4CC(C)C(O)(C(=O)CO)C4(C)CC(O)C32F)C,12.0,,,,1.0,S/O/W,0.1111111111111111,12.5,8.6,85.9,0.0,18.0199484608355,0.954567211228382,10.1016/j.ejpb.2023.08.006 
3,dexamethasone,O=C1C=CC2(C(=C1)CCC3C4CC(C)C(O)(C(=O)CO)C4(C)CC(O)C32F)C,12.0,,,,1.0,S/O/W,0.1111111111111111,12.5,8.6,85.9,0.0,20.0350040854215,0.973113574719701,10.1016/j.ejpb.2023.08.006 
4,dexamethasone,O=C1C=CC2(C(=C1)CCC3C4CC(C)C(O)(C(=O)CO)C4(C)CC(O)C32F)C,12.0,,,,1.0,S/O/W,0.1111111111111111,29.3,8.7,86.8,0.0,0.0,0.0,10.1016/j.ejpb.2023.08.006 
4,dexamethasone,O=C1C=CC2(C(=C1)CCC3C4CC(C)C(O)(C(=O)CO)C4(C)CC(O)C32F)C,12.0,,,,1.0,S/O/W,0.1111111111111111,29.3,8.7,86.8,0.0,0.97440930605851,0.0885787084266049,10.1016/j.ejpb.2023.08.006 
4,dexamethasone,O=C1C=CC2(C(=C1)CCC3C4CC(C)C(O)(C(=O)CO)C4(C)CC(O)C32F)C,12.0,,,,1.0,S/O/W,0.1111111111111111,29.3,8.7,86.8,0.0,1.98275903748434,0.120701242064854,10.1016/j.ejpb.2023.08.006 
4,dexamethasone,O=C1C=CC2(C(=C1)CCC3C4CC(C)C(O)(C(=O)CO)C4(C)CC(O)C32F)C,12.0,,,,1.0,S/O/W,0.1111111111111111,29.3,8.7,86.8,0.0,2.99420305270435,0.238844865181088,10.1016/j.ejpb.2023.08.006 
4,dexamethasone,O=C1C=CC2(C(=C1)CCC3C4CC(C)C(O)(C(=O)CO)C4(C)CC(O)C32F)C,12.0,,,,1.0,S/O/W,0.1111111111111111,29.3,8.7,86.8,0.0,4.97773566113724,0.381051379615438,10.1016/j.ejpb.2023.08.006 
4,dexamethasone,O=C1C=CC2(C(=C1)CCC3C4CC(C)C(O)(C(=O)CO)C4(C)CC(O)C32F)C,12.0,,,,1.0,S/O/W,0.1111111111111111,29.3,8.7,86.8,0.0,6.99743271141452,0.528629377323734,10.1016/j.ejpb.2023.08.006 
4,dexamethasone,O=C1C=CC2(C(=C1)CCC3C4CC(C)C(O)(C(=O)CO)C4(C)CC(O)C32F)C,12.0,,,,1.0,S/O/W,0.1111111111111111,29.3,8.7,86.8,0.0,10.0323449352859,0.899189200949558,10.1016/j.ejpb.2023.08.006 
4,dexamethasone,O=C1C=CC2(C(=C1)CCC3C4CC(C)C(O)(C(=O)CO)C4(C)CC(O)C32F)C,12.0,,,,1.0,S/O/W,0.1111111111111111,29.3,8.7,86.8,0.0,13.9921579245091,0.981990301354232,10.1016/j.ejpb.2023.08.006 
4,dexamethasone,O=C1C=CC2(C(=C1)CCC3C4CC(C)C(O)(C(=O)CO)C4(C)CC(O)C32F)C,12.0,,,,1.0,S/O/W,0.1111111111111111,29.3,8.7,86.8,0.0,18.0566930808913,0.97606764877945,10.1016/j.ejpb.2023.08.006 
4,dexamethasone,O=C1C=CC2(C(=C1)CCC3C4CC(C)C(O)(C(=O)CO)C4(C)CC(O)C32F)C,12.0,,,,1.0,S/O/W,0.1111111111111111,29.3,8.7,86.8,0.0,20.0357776563701,0.994618847089197,10.1016/j.ejpb.2023.08.006 
5,dexamethasone,O=C1C=CC2(C(=C1)CCC3C4CC(C)C(O)(C(=O)CO)C4(C)CC(O)C32F)C,12.0,,,,1.0,S/O/W,0.1111111111111111,58.0,9.0,90.1,0.0,0.0,0.0,10.1016/j.ejpb.2023.08.006 
5,dexamethasone,O=C1C=CC2(C(=C1)CCC3C4CC(C)C(O)(C(=O)CO)C4(C)CC(O)C32F)C,12.0,,,,1.0,S/O/W,0.1111111111111111,58.0,9.0,90.1,0.0,1.00941339148008,0.0616922831463062,10.1016/j.ejpb.2023.08.006 
5,dexamethasone,O=C1C=CC2(C(=C1)CCC3C4CC(C)C(O)(C(=O)CO)C4(C)CC(O)C32F)C,12.0,,,,1.0,S/O/W,0.1111111111111111,58.0,9.0,90.1,0.0,1.98179207379866,0.0938196516029843,10.1016/j.ejpb.2023.08.006 
5,dexamethasone,O=C1C=CC2(C(=C1)CCC3C4CC(C)C(O)(C(=O)CO)C4(C)CC(O)C32F)C,12.0,,,,1.0,S/O/W,0.1111111111111111,58.0,9.0,90.1,0.0,2.9928493035444,0.201210638534469,10.1016/j.ejpb.2023.08.006 
5,dexamethasone,O=C1C=CC2(C(=C1)CCC3C4CC(C)C(O)(C(=O)CO)C4(C)CC(O)C32F)C,12.0,,,,1.0,S/O/W,0.1111111111111111,58.0,9.0,90.1,0.0,5.01215956834741,0.338036000058017,10.1016/j.ejpb.2023.08.006 
5,dexamethasone,O=C1C=CC2(C(=C1)CCC3C4CC(C)C(O)(C(=O)CO)C4(C)CC(O)C32F)C,12.0,,,,1.0,S/O/W,0.1111111111111111,58.0,9.0,90.1,0.0,6.99656244409741,0.504435945908051,10.1016/j.ejpb.2023.08.006 
5,dexamethasone,O=C1C=CC2(C(=C1)CCC3C4CC(C)C(O)(C(=O)CO)C4(C)CC(O)C32F)C,12.0,,,,1.0,S/O/W,0.1111111111111111,58.0,9.0,90.1,0.0,10.0664787533904,0.848109344253576,10.1016/j.ejpb.2023.08.006 
5,dexamethasone,O=C1C=CC2(C(=C1)CCC3C4CC(C)C(O)(C(=O)CO)C4(C)CC(O)C32F)C,12.0,,,,1.0,S/O/W,0.1111111111111111,58.0,9.0,90.1,0.0,14.0629396663008,0.949722723163131,10.1016/j.ejpb.2023.08.006 
5,dexamethasone,O=C1C=CC2(C(=C1)CCC3C4CC(C)C(O)(C(=O)CO)C4(C)CC(O)C32F)C,12.0,,,,1.0,S/O/W,0.1111111111111111,58.0,9.0,90.1,0.0,18.0195616753612,0.943814575043634,10.1016/j.ejpb.2023.08.006 
5,dexamethasone,O=C1C=CC2(C(=C1)CCC3C4CC(C)C(O)(C(=O)CO)C4(C)CC(O)C32F)C,12.0,,,,1.0,S/O/W,0.1111111111111111,58.0,9.0,90.1,0.0,20.0350040854215,0.973113574719701,10.1016/j.ejpb.2023.08.006 
6,dexamethasone,O=C1C=CC2(C(=C1)CCC3C4CC(C)C(O)(C(=O)CO)C4(C)CC(O)C32F)C,31.0,,,,1.0,S/O/W,0.1111111111111111,1.5,5.8,58.1,0.0,0.0,0.0,10.1016/j.ejpb.2023.08.006 
6,dexamethasone,O=C1C=CC2(C(=C1)CCC3C4CC(C)C(O)(C(=O)CO)C4(C)CC(O)C32F)C,31.0,,,,1.0,S/O/W,0.1111111111111111,1.5,5.8,58.1,0.0,1.05219746745273,0.148541114058355,10.1016/j.ejpb.2023.08.006 
6,dexamethasone,O=C1C=CC2(C(=C1)CCC3C4CC(C)C(O)(C(=O)CO)C4(C)CC(O)C32F)C,31.0,,,,1.0,S/O/W,0.1111111111111111,1.5,5.8,58.1,0.0,2.10959687321329,0.19893899204244,10.1016/j.ejpb.2023.08.006 
6,dexamethasone,O=C1C=CC2(C(=C1)CCC3C4CC(C)C(O)(C(=O)CO)C4(C)CC(O)C32F)C,31.0,,,,1.0,S/O/W,0.1111111111111111,1.5,5.8,58.1,0.0,3.06042684012709,0.259946949602121,10.1016/j.ejpb.2023.08.006 
6,dexamethasone,O=C1C=CC2(C(=C1)CCC3C4CC(C)C(O)(C(=O)CO)C4(C)CC(O)C32F)C,31.0,,,,1.0,S/O/W,0.1111111111111111,1.5,5.8,58.1,0.0,5.06893739865593,0.36604774535809,10.1016/j.ejpb.2023.08.006 
6,dexamethasone,O=C1C=CC2(C(=C1)CCC3C4CC(C)C(O)(C(=O)CO)C4(C)CC(O)C32F)C,31.0,,,,1.0,S/O/W,0.1111111111111111,1.5,5.8,58.1,0.0,7.08054100158401,0.413793103448275,10.1016/j.ejpb.2023.08.006 
6,dexamethasone,O=C1C=CC2(C(=C1)CCC3C4CC(C)C(O)(C(=O)CO)C4(C)CC(O)C32F)C,31.0,,,,1.0,S/O/W,0.1111111111111111,1.5,5.8,58.1,0.0,10.0933068393772,0.572944297082228,10.1016/j.ejpb.2023.08.006 
6,dexamethasone,O=C1C=CC2(C(=C1)CCC3C4CC(C)C(O)(C(=O)CO)C4(C)CC(O)C32F)C,31.0,,,,1.0,S/O/W,0.1111111111111111,1.5,5.8,58.1,0.0,14.002493181243,0.819628647214854,10.1016/j.ejpb.2023.08.006 
6,dexamethasone,O=C1C=CC2(C(=C1)CCC3C4CC(C)C(O)(C(=O)CO)C4(C)CC(O)C32F)C,31.0,,,,1.0,S/O/W,0.1111111111111111,1.5,5.8,58.1,0.0,18.0280904668622,0.870026525198939,10.1016/j.ejpb.2023.08.006 
6,dexamethasone,O=C1C=CC2(C(=C1)CCC3C4CC(C)C(O)(C(=O)CO)C4(C)CC(O)C32F)C,31.0,,,,1.0,S/O/W,0.1111111111111111,1.5,5.8,58.1,0.0,20.9401917687527,0.928381962864721,10.1016/j.ejpb.2023.08.006 
6,dexamethasone,O=C1C=CC2(C(=C1)CCC3C4CC(C)C(O)(C(=O)CO)C4(C)CC(O)C32F)C,31.0,,,,1.0,S/O/W,0.1111111111111111,1.5,5.8,58.1,0.0,23.9590031024172,0.973474801061008,10.1016/j.ejpb.2023.08.006 
6,dexamethasone,O=C1C=CC2(C(=C1)CCC3C4CC(C)C(O)(C(=O)CO)C4(C)CC(O)C32F)C,31.0,,,,1.0,S/O/W,0.1111111111111111,1.5,5.8,58.1,0.0,27.88056162188,0.986737400530504,10.1016/j.ejpb.2023.08.006 
6,dexamethasone,O=C1C=CC2(C(=C1)CCC3C4CC(C)C(O)(C(=O)CO)C4(C)CC(O)C32F)C,31.0,,,,1.0,S/O/W,0.1111111111111111,1.5,5.8,58.1,0.0,29.9469964664311,1.0,10.1016/j.ejpb.2023.08.006 
7,dexamethasone,O=C1C=CC2(C(=C1)CCC3C4CC(C)C(O)(C(=O)CO)C4(C)CC(O)C32F)C,31.0,,,,1.0,S/O/W,0.1111111111111111,12.9,7.5,75.3,0.0,0.0,0.0,10.1016/j.ejpb.2023.08.006 
7,dexamethasone,O=C1C=CC2(C(=C1)CCC3C4CC(C)C(O)(C(=O)CO)C4(C)CC(O)C32F)C,31.0,,,,1.0,S/O/W,0.1111111111111111,12.9,7.5,75.3,0.0,1.05768059161503,0.0450928381962865,10.1016/j.ejpb.2023.08.006 
7,dexamethasone,O=C1C=CC2(C(=C1)CCC3C4CC(C)C(O)(C(=O)CO)C4(C)CC(O)C32F)C,31.0,,,,1.0,S/O/W,0.1111111111111111,12.9,7.5,75.3,0.0,2.06418535771527,0.0557029177718833,10.1016/j.ejpb.2023.08.006 
7,dexamethasone,O=C1C=CC2(C(=C1)CCC3C4CC(C)C(O)(C(=O)CO)C4(C)CC(O)C32F)C,31.0,,,,1.0,S/O/W,0.1111111111111111,12.9,7.5,75.3,0.0,3.06998715917931,0.079575596816976,10.1016/j.ejpb.2023.08.006 
7,dexamethasone,O=C1C=CC2(C(=C1)CCC3C4CC(C)C(O)(C(=O)CO)C4(C)CC(O)C32F)C,31.0,,,,1.0,S/O/W,0.1111111111111111,12.9,7.5,75.3,0.0,5.02788426390229,0.140583554376657,10.1016/j.ejpb.2023.08.006 
7,dexamethasone,O=C1C=CC2(C(=C1)CCC3C4CC(C)C(O)(C(=O)CO)C4(C)CC(O)C32F)C,31.0,,,,1.0,S/O/W,0.1111111111111111,12.9,7.5,75.3,0.0,7.03990964561209,0.180371352785145,10.1016/j.ejpb.2023.08.006 
7,dexamethasone,O=C1C=CC2(C(=C1)CCC3C4CC(C)C(O)(C(=O)CO)C4(C)CC(O)C32F)C,31.0,,,,1.0,S/O/W,0.1111111111111111,12.9,7.5,75.3,0.0,10.1089126543007,0.278514588859416,10.1016/j.ejpb.2023.08.006 
7,dexamethasone,O=C1C=CC2(C(=C1)CCC3C4CC(C)C(O)(C(=O)CO)C4(C)CC(O)C32F)C,31.0,,,,1.0,S/O/W,0.1111111111111111,12.9,7.5,75.3,0.0,14.0218950052019,0.453580901856764,10.1016/j.ejpb.2023.08.006 
7,dexamethasone,O=C1C=CC2(C(=C1)CCC3C4CC(C)C(O)(C(=O)CO)C4(C)CC(O)C32F)C,31.0,,,,1.0,S/O/W,0.1111111111111111,12.9,7.5,75.3,0.0,17.9828195442914,0.724137931034482,10.1016/j.ejpb.2023.08.006 
7,dexamethasone,O=C1C=CC2(C(=C1)CCC3C4CC(C)C(O)(C(=O)CO)C4(C)CC(O)C32F)C,31.0,,,,1.0,S/O/W,0.1111111111111111,12.9,7.5,75.3,0.0,20.9434254060792,0.867374005305039,10.1016/j.ejpb.2023.08.006 
7,dexamethasone,O=C1C=CC2(C(=C1)CCC3C4CC(C)C(O)(C(=O)CO)C4(C)CC(O)C32F)C,31.0,,,,1.0,S/O/W,0.1111111111111111,12.9,7.5,75.3,0.0,24.0165056096578,0.888594164456233,10.1016/j.ejpb.2023.08.006 
7,dexamethasone,O=C1C=CC2(C(=C1)CCC3C4CC(C)C(O)(C(=O)CO)C4(C)CC(O)C32F)C,31.0,,,,1.0,S/O/W,0.1111111111111111,12.9,7.5,75.3,0.0,27.9888181758536,0.944297082228116,10.1016/j.ejpb.2023.08.006 
7,dexamethasone,O=C1C=CC2(C(=C1)CCC3C4CC(C)C(O)(C(=O)CO)C4(C)CC(O)C32F)C,31.0,,,,1.0,S/O/W,0.1111111111111111,12.9,7.5,75.3,0.0,29.9469964664311,1.0,10.1016/j.ejpb.2023.08.006 
8,dexamethasone,O=C1C=CC2(C(=C1)CCC3C4CC(C)C(O)(C(=O)CO)C4(C)CC(O)C32F)C,31.0,,,,1.0,S/O/W,0.1111111111111111,34.8,8.5,85.3,0.0,0.0,0.0,10.1016/j.ejpb.2023.08.006 
8,dexamethasone,O=C1C=CC2(C(=C1)CCC3C4CC(C)C(O)(C(=O)CO)C4(C)CC(O)C32F)C,31.0,,,,1.0,S/O/W,0.1111111111111111,34.8,8.5,85.3,0.0,1.05880533503294,0.0238726790450927,10.1016/j.ejpb.2023.08.006 
8,dexamethasone,O=C1C=CC2(C(=C1)CCC3C4CC(C)C(O)(C(=O)CO)C4(C)CC(O)C32F)C,31.0,,,,1.0,S/O/W,0.1111111111111111,34.8,8.5,85.3,0.0,2.11817304177484,0.0371352785145888,10.1016/j.ejpb.2023.08.006 
8,dexamethasone,O=C1C=CC2(C(=C1)CCC3C4CC(C)C(O)(C(=O)CO)C4(C)CC(O)C32F)C,31.0,,,,1.0,S/O/W,0.1111111111111111,34.8,8.5,85.3,0.0,3.07097130966998,0.0610079575596815,10.1016/j.ejpb.2023.08.006 
8,dexamethasone,O=C1C=CC2(C(=C1)CCC3C4CC(C)C(O)(C(=O)CO)C4(C)CC(O)C32F)C,31.0,,,,1.0,S/O/W,0.1111111111111111,34.8,8.5,85.3,0.0,5.08426202772492,0.0769230769230768,10.1016/j.ejpb.2023.08.006 
8,dexamethasone,O=C1C=CC2(C(=C1)CCC3C4CC(C)C(O)(C(=O)CO)C4(C)CC(O)C32F)C,31.0,,,,1.0,S/O/W,0.1111111111111111,34.8,8.5,85.3,0.0,7.04412743342925,0.100795755968169,10.1016/j.ejpb.2023.08.006 
8,dexamethasone,O=C1C=CC2(C(=C1)CCC3C4CC(C)C(O)(C(=O)CO)C4(C)CC(O)C32F)C,31.0,,,,1.0,S/O/W,0.1111111111111111,34.8,8.5,85.3,0.0,10.061954616603,0.16445623342175,10.1016/j.ejpb.2023.08.006 
8,dexamethasone,O=C1C=CC2(C(=C1)CCC3C4CC(C)C(O)(C(=O)CO)C4(C)CC(O)C32F)C,31.0,,,,1.0,S/O/W,0.1111111111111111,34.8,8.5,85.3,0.0,14.0234415274015,0.424403183023872,10.1016/j.ejpb.2023.08.006 
8,dexamethasone,O=C1C=CC2(C(=C1)CCC3C4CC(C)C(O)(C(=O)CO)C4(C)CC(O)C32F)C,31.0,,,,1.0,S/O/W,0.1111111111111111,34.8,8.5,85.3,0.0,18.0341359627335,0.755968169761273,10.1016/j.ejpb.2023.08.006 
8,dexamethasone,O=C1C=CC2(C(=C1)CCC3C4CC(C)C(O)(C(=O)CO)C4(C)CC(O)C32F)C,31.0,,,,1.0,S/O/W,0.1111111111111111,34.8,8.5,85.3,0.0,20.9930547093944,0.93103448275862,10.1016/j.ejpb.2023.08.006 
8,dexamethasone,O=C1C=CC2(C(=C1)CCC3C4CC(C)C(O)(C(=O)CO)C4(C)CC(O)C32F)C,31.0,,,,1.0,S/O/W,0.1111111111111111,34.8,8.5,85.3,0.0,23.9597060670534,0.960212201591512,10.1016/j.ejpb.2023.08.006 
8,dexamethasone,O=C1C=CC2(C(=C1)CCC3C4CC(C)C(O)(C(=O)CO)C4(C)CC(O)C32F)C,31.0,,,,1.0,S/O/W,0.1111111111111111,34.8,8.5,85.3,0.0,27.9331433766672,0.994694960212201,10.1016/j.ejpb.2023.08.006 
8,dexamethasone,O=C1C=CC2(C(=C1)CCC3C4CC(C)C(O)(C(=O)CO)C4(C)CC(O)C32F)C,31.0,,,,1.0,S/O/W,0.1111111111111111,34.8,8.5,85.3,0.0,29.9469964664311,1.0,10.1016/j.ejpb.2023.08.006 
9,dexamethasone,O=C1C=CC2(C(=C1)CCC3C4CC(C)C(O)(C(=O)CO)C4(C)CC(O)C32F)C,31.0,,,,1.0,S/O/W,0.1111111111111111,61.3,8.6,86.1,0.0,0.0,0.0,10.1016/j.ejpb.2023.08.006 
9,dexamethasone,O=C1C=CC2(C(=C1)CCC3C4CC(C)C(O)(C(=O)CO)C4(C)CC(O)C32F)C,31.0,,,,1.0,S/O/W,0.1111111111111111,61.3,8.6,86.1,0.0,1.11223064738356,0.0159151193633952,10.1016/j.ejpb.2023.08.006 
9,dexamethasone,O=C1C=CC2(C(=C1)CCC3C4CC(C)C(O)(C(=O)CO)C4(C)CC(O)C32F)C,31.0,,,,1.0,S/O/W,0.1111111111111111,61.3,8.6,86.1,0.0,2.11873541348379,0.026525198938992,10.1016/j.ejpb.2023.08.006 
9,dexamethasone,O=C1C=CC2(C(=C1)CCC3C4CC(C)C(O)(C(=O)CO)C4(C)CC(O)C32F)C,31.0,,,,1.0,S/O/W,0.1111111111111111,61.3,8.6,86.1,0.0,3.07237723894236,0.0344827586206895,10.1016/j.ejpb.2023.08.006 
9,dexamethasone,O=C1C=CC2(C(=C1)CCC3C4CC(C)C(O)(C(=O)CO)C4(C)CC(O)C32F)C,31.0,,,,1.0,S/O/W,0.1111111111111111,61.3,8.6,86.1,0.0,5.03294560928288,0.0450928381962865,10.1016/j.ejpb.2023.08.006 
9,dexamethasone,O=C1C=CC2(C(=C1)CCC3C4CC(C)C(O)(C(=O)CO)C4(C)CC(O)C32F)C,31.0,,,,1.0,S/O/W,0.1111111111111111,61.3,8.6,86.1,0.0,7.09909926797949,0.0636604774535809,10.1016/j.ejpb.2023.08.006 
9,dexamethasone,O=C1C=CC2(C(=C1)CCC3C4CC(C)C(O)(C(=O)CO)C4(C)CC(O)C32F)C,31.0,,,,1.0,S/O/W,0.1111111111111111,61.3,8.6,86.1,0.0,10.061954616603,0.16445623342175,10.1016/j.ejpb.2023.08.006 
9,dexamethasone,O=C1C=CC2(C(=C1)CCC3C4CC(C)C(O)(C(=O)CO)C4(C)CC(O)C32F)C,31.0,,,,1.0,S/O/W,0.1111111111111111,61.3,8.6,86.1,0.0,13.9697350291964,0.437665782493368,10.1016/j.ejpb.2023.08.006 
9,dexamethasone,O=C1C=CC2(C(=C1)CCC3C4CC(C)C(O)(C(=O)CO)C4(C)CC(O)C32F)C,31.0,,,,1.0,S/O/W,0.1111111111111111,61.3,8.6,86.1,0.0,17.9811324291646,0.755968169761273,10.1016/j.ejpb.2023.08.006 
9,dexamethasone,O=C1C=CC2(C(=C1)CCC3C4CC(C)C(O)(C(=O)CO)C4(C)CC(O)C32F)C,31.0,,,,1.0,S/O/W,0.1111111111111111,61.3,8.6,86.1,0.0,20.9933358952488,0.925729442970822,10.1016/j.ejpb.2023.08.006 
9,dexamethasone,O=C1C=CC2(C(=C1)CCC3C4CC(C)C(O)(C(=O)CO)C4(C)CC(O)C32F)C,31.0,,,,1.0,S/O/W,0.1111111111111111,61.3,8.6,86.1,0.0,23.9057183829938,0.978779840848806,10.1016/j.ejpb.2023.08.006 
9,dexamethasone,O=C1C=CC2(C(=C1)CCC3C4CC(C)C(O)(C(=O)CO)C4(C)CC(O)C32F)C,31.0,,,,1.0,S/O/W,0.1111111111111111,61.3,8.6,86.1,0.0,27.9334245625216,0.989389920424403,10.1016/j.ejpb.2023.08.006 
9,dexamethasone,O=C1C=CC2(C(=C1)CCC3C4CC(C)C(O)(C(=O)CO)C4(C)CC(O)C32F)C,31.0,,,,1.0,S/O/W,0.1111111111111111,61.3,8.6,86.1,0.0,29.9469964664311,1.0,10.1016/j.ejpb.2023.08.006 
10,dexamethasone,O=C1C=CC2(C(=C1)CCC3C4CC(C)C(O)(C(=O)CO)C4(C)CC(O)C32F)C,12.0,,,,1.0,S/O/W,0.052631578947368425,35.0,4.3,86.0,0.0,0.0,0.0,10.1016/j.ejpb.2023.08.006 
10,dexamethasone,O=C1C=CC2(C(=C1)CCC3C4CC(C)C(O)(C(=O)CO)C4(C)CC(O)C32F)C,12.0,,,,1.0,S/O/W,0.052631578947368425,35.0,4.3,86.0,0.0,1.06943425125243,0.0614250614250615,10.1016/j.ejpb.2023.08.006 
10,dexamethasone,O=C1C=CC2(C(=C1)CCC3C4CC(C)C(O)(C(=O)CO)C4(C)CC(O)C32F)C,12.0,,,,1.0,S/O/W,0.052631578947368425,35.0,4.3,86.0,0.0,2.04050863141772,0.152334152334152,10.1016/j.ejpb.2023.08.006 
10,dexamethasone,O=C1C=CC2(C(=C1)CCC3C4CC(C)C(O)(C(=O)CO)C4(C)CC(O)C32F)C,12.0,,,,1.0,S/O/W,0.052631578947368425,35.0,4.3,86.0,0.0,3.04133826861099,0.326781326781327,10.1016/j.ejpb.2023.08.006 
10,dexamethasone,O=C1C=CC2(C(=C1)CCC3C4CC(C)C(O)(C(=O)CO)C4(C)CC(O)C32F)C,12.0,,,,1.0,S/O/W,0.052631578947368425,35.0,4.3,86.0,0.0,5.01818820000638,0.439803439803439,10.1016/j.ejpb.2023.08.006 
10,dexamethasone,O=C1C=CC2(C(=C1)CCC3C4CC(C)C(O)(C(=O)CO)C4(C)CC(O)C32F)C,12.0,,,,1.0,S/O/W,0.052631578947368425,35.0,4.3,86.0,0.0,6.98682153227607,0.805896805896806,10.1016/j.ejpb.2023.08.006 
10,dexamethasone,O=C1C=CC2(C(=C1)CCC3C4CC(C)C(O)(C(=O)CO)C4(C)CC(O)C32F)C,12.0,,,,1.0,S/O/W,0.052631578947368425,35.0,4.3,86.0,0.0,10.0012763649127,0.96068796068796,10.1016/j.ejpb.2023.08.006 
10,dexamethasone,O=C1C=CC2(C(=C1)CCC3C4CC(C)C(O)(C(=O)CO)C4(C)CC(O)C32F)C,12.0,,,,1.0,S/O/W,0.052631578947368425,35.0,4.3,86.0,0.0,12.9554229554229,0.972972972972973,10.1016/j.ejpb.2023.08.006 
10,dexamethasone,O=C1C=CC2(C(=C1)CCC3C4CC(C)C(O)(C(=O)CO)C4(C)CC(O)C32F)C,12.0,,,,1.0,S/O/W,0.052631578947368425,35.0,4.3,86.0,0.0,15.0007179552634,0.977886977886978,10.1016/j.ejpb.2023.08.006 
10,dexamethasone,O=C1C=CC2(C(=C1)CCC3C4CC(C)C(O)(C(=O)CO)C4(C)CC(O)C32F)C,12.0,,,,1.0,S/O/W,0.052631578947368425,35.0,4.3,86.0,0.0,17.9547050001595,0.995085995085995,10.1016/j.ejpb.2023.08.006 
10,dexamethasone,O=C1C=CC2(C(=C1)CCC3C4CC(C)C(O)(C(=O)CO)C4(C)CC(O)C32F)C,12.0,,,,1.0,S/O/W,0.052631578947368425,35.0,4.3,86.0,0.0,19.9676122403395,0.997542997542997,10.1016/j.ejpb.2023.08.006 
11,dexamethasone,O=C1C=CC2(C(=C1)CCC3C4CC(C)C(O)(C(=O)CO)C4(C)CC(O)C32F)C,12.0,,,,1.0,S/O/W,0.1764705882352941,35.0,12.6,84.0,0.0,0.0,0.0,10.1016/j.ejpb.2023.08.006 
11,dexamethasone,O=C1C=CC2(C(=C1)CCC3C4CC(C)C(O)(C(=O)CO)C4(C)CC(O)C32F)C,12.0,,,,1.0,S/O/W,0.1764705882352941,35.0,12.6,84.0,0.0,1.03640830913558,0.0786240786240788,10.1016/j.ejpb.2023.08.006 
11,dexamethasone,O=C1C=CC2(C(=C1)CCC3C4CC(C)C(O)(C(=O)CO)C4(C)CC(O)C32F)C,12.0,,,,1.0,S/O/W,0.1764705882352941,35.0,12.6,84.0,0.0,2.04018954018954,0.162162162162162,10.1016/j.ejpb.2023.08.006 
11,dexamethasone,O=C1C=CC2(C(=C1)CCC3C4CC(C)C(O)(C(=O)CO)C4(C)CC(O)C32F)C,12.0,,,,1.0,S/O/W,0.1764705882352941,35.0,12.6,84.0,0.0,3.04237531510258,0.294840294840295,10.1016/j.ejpb.2023.08.006 
11,dexamethasone,O=C1C=CC2(C(=C1)CCC3C4CC(C)C(O)(C(=O)CO)C4(C)CC(O)C32F)C,12.0,,,,1.0,S/O/W,0.1764705882352941,35.0,12.6,84.0,0.0,5.01938479211206,0.402948402948403,10.1016/j.ejpb.2023.08.006 
11,dexamethasone,O=C1C=CC2(C(=C1)CCC3C4CC(C)C(O)(C(=O)CO)C4(C)CC(O)C32F)C,12.0,,,,1.0,S/O/W,0.1764705882352941,35.0,12.6,84.0,0.0,6.95642809279173,0.742014742014742,10.1016/j.ejpb.2023.08.006 
11,dexamethasone,O=C1C=CC2(C(=C1)CCC3C4CC(C)C(O)(C(=O)CO)C4(C)CC(O)C32F)C,12.0,,,,1.0,S/O/W,0.1764705882352941,35.0,12.6,84.0,0.0,9.83790165608347,0.992628992628992,10.1016/j.ejpb.2023.08.006 
11,dexamethasone,O=C1C=CC2(C(=C1)CCC3C4CC(C)C(O)(C(=O)CO)C4(C)CC(O)C32F)C,12.0,,,,1.0,S/O/W,0.1764705882352941,35.0,12.6,84.0,0.0,12.987172532627,0.995085995085995,10.1016/j.ejpb.2023.08.006 
11,dexamethasone,O=C1C=CC2(C(=C1)CCC3C4CC(C)C(O)(C(=O)CO)C4(C)CC(O)C32F)C,12.0,,,,1.0,S/O/W,0.1764705882352941,35.0,12.6,84.0,0.0,14.9676920131465,0.995085995085995,10.1016/j.ejpb.2023.08.006 
11,dexamethasone,O=C1C=CC2(C(=C1)CCC3C4CC(C)C(O)(C(=O)CO)C4(C)CC(O)C32F)C,12.0,,,,1.0,S/O/W,0.1764705882352941,35.0,12.6,84.0,0.0,17.9544656817384,1.002457002457,10.1016/j.ejpb.2023.08.006 
11,dexamethasone,O=C1C=CC2(C(=C1)CCC3C4CC(C)C(O)(C(=O)CO)C4(C)CC(O)C32F)C,12.0,,,,1.0,S/O/W,0.1764705882352941,35.0,12.6,84.0,0.0,19.9673729219183,1.004914004914,10.1016/j.ejpb.2023.08.006 
12,dexamethasone,O=C1C=CC2(C(=C1)CCC3C4CC(C)C(O)(C(=O)CO)C4(C)CC(O)C32F)C,12.0,,,,1.0,S/O/W,0.25,35.0,16.9,84.5,0.0,0.0,0.0,10.1016/j.ejpb.2023.08.006 
12,dexamethasone,O=C1C=CC2(C(=C1)CCC3C4CC(C)C(O)(C(=O)CO)C4(C)CC(O)C32F)C,12.0,,,,1.0,S/O/W,0.25,35.0,16.9,84.5,0.0,1.00162736526372,0.149877149877149,10.1016/j.ejpb.2023.08.006 
12,dexamethasone,O=C1C=CC2(C(=C1)CCC3C4CC(C)C(O)(C(=O)CO)C4(C)CC(O)C32F)C,12.0,,,,1.0,S/O/W,0.25,35.0,16.9,84.5,0.0,2.03739749194294,0.248157248157248,10.1016/j.ejpb.2023.08.006 
12,dexamethasone,O=C1C=CC2(C(=C1)CCC3C4CC(C)C(O)(C(=O)CO)C4(C)CC(O)C32F)C,12.0,,,,1.0,S/O/W,0.25,35.0,16.9,84.5,0.0,3.00639777912505,0.402948402948403,10.1016/j.ejpb.2023.08.006 
12,dexamethasone,O=C1C=CC2(C(=C1)CCC3C4CC(C)C(O)(C(=O)CO)C4(C)CC(O)C32F)C,12.0,,,,1.0,S/O/W,0.25,35.0,16.9,84.5,0.0,4.98268930087112,0.533169533169533,10.1016/j.ejpb.2023.08.006 
12,dexamethasone,O=C1C=CC2(C(=C1)CCC3C4CC(C)C(O)(C(=O)CO)C4(C)CC(O)C32F)C,12.0,,,,1.0,S/O/W,0.25,35.0,16.9,84.5,0.0,6.98570471297744,0.84029484029484,10.1016/j.ejpb.2023.08.006 
12,dexamethasone,O=C1C=CC2(C(=C1)CCC3C4CC(C)C(O)(C(=O)CO)C4(C)CC(O)C32F)C,12.0,,,,1.0,S/O/W,0.25,35.0,16.9,84.5,0.0,10.0002393184211,0.992628992628992,10.1016/j.ejpb.2023.08.006 
12,dexamethasone,O=C1C=CC2(C(=C1)CCC3C4CC(C)C(O)(C(=O)CO)C4(C)CC(O)C32F)C,12.0,,,,1.0,S/O/W,0.25,35.0,16.9,84.5,0.0,12.922237467692,0.995085995085995,10.1016/j.ejpb.2023.08.006 
12,dexamethasone,O=C1C=CC2(C(=C1)CCC3C4CC(C)C(O)(C(=O)CO)C4(C)CC(O)C32F)C,12.0,,,,1.0,S/O/W,0.25,35.0,16.9,84.5,0.0,14.9676122403395,0.997542997542997,10.1016/j.ejpb.2023.08.006 
12,dexamethasone,O=C1C=CC2(C(=C1)CCC3C4CC(C)C(O)(C(=O)CO)C4(C)CC(O)C32F)C,12.0,,,,1.0,S/O/W,0.25,35.0,16.9,84.5,0.0,17.9543061361243,1.007371007371,10.1016/j.ejpb.2023.08.006 
12,dexamethasone,O=C1C=CC2(C(=C1)CCC3C4CC(C)C(O)(C(=O)CO)C4(C)CC(O)C32F)C,12.0,,,,1.0,S/O/W,0.25,35.0,16.9,84.5,0.0,19.9672133763042,1.00982800982801,10.1016/j.ejpb.2023.08.006 
13,dexamethasone,O=C1C=CC2(C(=C1)CCC3C4CC(C)C(O)(C(=O)CO)C4(C)CC(O)C32F)C,12.0,,,,1.0,S/O/W,0.42735042735042733,35.0,23.3,77.6,0.0,0.0,0.0,10.1016/j.ejpb.2023.08.006 
13,dexamethasone,O=C1C=CC2(C(=C1)CCC3C4CC(C)C(O)(C(=O)CO)C4(C)CC(O)C32F)C,12.0,,,,1.0,S/O/W,0.42735042735042733,35.0,23.3,77.6,0.0,1.0182201091292,0.638820638820639,10.1016/j.ejpb.2023.08.006 
13,dexamethasone,O=C1C=CC2(C(=C1)CCC3C4CC(C)C(O)(C(=O)CO)C4(C)CC(O)C32F)C,12.0,,,,1.0,S/O/W,0.42735042735042733,35.0,23.3,77.6,0.0,2.02391588755225,0.663390663390663,10.1016/j.ejpb.2023.08.006 
13,dexamethasone,O=C1C=CC2(C(=C1)CCC3C4CC(C)C(O)(C(=O)CO)C4(C)CC(O)C32F)C,12.0,,,,1.0,S/O/W,0.42735042735042733,35.0,23.3,77.6,0.0,3.02913302913303,0.702702702702702,10.1016/j.ejpb.2023.08.006 
13,dexamethasone,O=C1C=CC2(C(=C1)CCC3C4CC(C)C(O)(C(=O)CO)C4(C)CC(O)C32F)C,12.0,,,,1.0,S/O/W,0.42735042735042733,35.0,23.3,77.6,0.0,5.00733909824819,0.773955773955774,10.1016/j.ejpb.2023.08.006 
13,dexamethasone,O=C1C=CC2(C(=C1)CCC3C4CC(C)C(O)(C(=O)CO)C4(C)CC(O)C32F)C,12.0,,,,1.0,S/O/W,0.42735042735042733,35.0,23.3,77.6,0.0,6.98466766648585,0.872235872235872,10.1016/j.ejpb.2023.08.006 
13,dexamethasone,O=C1C=CC2(C(=C1)CCC3C4CC(C)C(O)(C(=O)CO)C4(C)CC(O)C32F)C,12.0,,,,1.0,S/O/W,0.42735042735042733,35.0,23.3,77.6,0.0,10.0026325026325,0.918918918918919,10.1016/j.ejpb.2023.08.006 
13,dexamethasone,O=C1C=CC2(C(=C1)CCC3C4CC(C)C(O)(C(=O)CO)C4(C)CC(O)C32F)C,12.0,,,,1.0,S/O/W,0.42735042735042733,35.0,23.3,77.6,0.0,12.9560611378793,0.953316953316953,10.1016/j.ejpb.2023.08.006 
13,dexamethasone,O=C1C=CC2(C(=C1)CCC3C4CC(C)C(O)(C(=O)CO)C4(C)CC(O)C32F)C,12.0,,,,1.0,S/O/W,0.42735042735042733,35.0,23.3,77.6,0.0,14.968489741217,0.97051597051597,10.1016/j.ejpb.2023.08.006 
13,dexamethasone,O=C1C=CC2(C(=C1)CCC3C4CC(C)C(O)(C(=O)CO)C4(C)CC(O)C32F)C,12.0,,,,1.0,S/O/W,0.42735042735042733,35.0,23.3,77.6,0.0,17.9547847729665,0.992628992628992,10.1016/j.ejpb.2023.08.006 
13,dexamethasone,O=C1C=CC2(C(=C1)CCC3C4CC(C)C(O)(C(=O)CO)C4(C)CC(O)C32F)C,12.0,,,,1.0,S/O/W,0.42735042735042733,35.0,23.3,77.6,0.0,19.9675324675324,1.0,10.1016/j.ejpb.2023.08.006 
14,dexamethasone,O=C1C=CC2(C(=C1)CCC3C4CC(C)C(O)(C(=O)CO)C4(C)CC(O)C32F)C,31.0,,,,1.0,S/O/W,0.052631578947368425,35.0,5.0,99.4,0.0,0.0,0.0,10.1016/j.ejpb.2023.08.006 
14,dexamethasone,O=C1C=CC2(C(=C1)CCC3C4CC(C)C(O)(C(=O)CO)C4(C)CC(O)C32F)C,31.0,,,,1.0,S/O/W,0.052631578947368425,35.0,5.0,99.4,0.0,1.02564102564102,0.0231958762886597,10.1016/j.ejpb.2023.08.006 
14,dexamethasone,O=C1C=CC2(C(=C1)CCC3C4CC(C)C(O)(C(=O)CO)C4(C)CC(O)C32F)C,31.0,,,,1.0,S/O/W,0.052631578947368425,35.0,5.0,99.4,0.0,2.05128205128205,0.0360824742268039,10.1016/j.ejpb.2023.08.006 
14,dexamethasone,O=C1C=CC2(C(=C1)CCC3C4CC(C)C(O)(C(=O)CO)C4(C)CC(O)C32F)C,31.0,,,,1.0,S/O/W,0.052631578947368425,35.0,5.0,99.4,0.0,3.02564102564102,0.0489690721649485,10.1016/j.ejpb.2023.08.006 
14,dexamethasone,O=C1C=CC2(C(=C1)CCC3C4CC(C)C(O)(C(=O)CO)C4(C)CC(O)C32F)C,31.0,,,,1.0,S/O/W,0.052631578947368425,35.0,5.0,99.4,0.0,5.02564102564102,0.0541237113402062,10.1016/j.ejpb.2023.08.006 
14,dexamethasone,O=C1C=CC2(C(=C1)CCC3C4CC(C)C(O)(C(=O)CO)C4(C)CC(O)C32F)C,31.0,,,,1.0,S/O/W,0.052631578947368425,35.0,5.0,99.4,0.0,7.02564102564102,0.105670103092783,10.1016/j.ejpb.2023.08.006 
14,dexamethasone,O=C1C=CC2(C(=C1)CCC3C4CC(C)C(O)(C(=O)CO)C4(C)CC(O)C32F)C,31.0,,,,1.0,S/O/W,0.052631578947368425,35.0,5.0,99.4,0.0,10.0,0.45360824742268,10.1016/j.ejpb.2023.08.006 
14,dexamethasone,O=C1C=CC2(C(=C1)CCC3C4CC(C)C(O)(C(=O)CO)C4(C)CC(O)C32F)C,31.0,,,,1.0,S/O/W,0.052631578947368425,35.0,5.0,99.4,0.0,13.025641025641,0.706185567010309,10.1016/j.ejpb.2023.08.006 
14,dexamethasone,O=C1C=CC2(C(=C1)CCC3C4CC(C)C(O)(C(=O)CO)C4(C)CC(O)C32F)C,31.0,,,,1.0,S/O/W,0.052631578947368425,35.0,5.0,99.4,0.0,14.9743589743589,0.81701030927835,10.1016/j.ejpb.2023.08.006 
14,dexamethasone,O=C1C=CC2(C(=C1)CCC3C4CC(C)C(O)(C(=O)CO)C4(C)CC(O)C32F)C,31.0,,,,1.0,S/O/W,0.052631578947368425,35.0,5.0,99.4,0.0,18.0,0.956185567010309,10.1016/j.ejpb.2023.08.006 
14,dexamethasone,O=C1C=CC2(C(=C1)CCC3C4CC(C)C(O)(C(=O)CO)C4(C)CC(O)C32F)C,31.0,,,,1.0,S/O/W,0.052631578947368425,35.0,5.0,99.4,0.0,20.9230769230769,0.974226804123711,10.1016/j.ejpb.2023.08.006 
14,dexamethasone,O=C1C=CC2(C(=C1)CCC3C4CC(C)C(O)(C(=O)CO)C4(C)CC(O)C32F)C,31.0,,,,1.0,S/O/W,0.052631578947368425,35.0,5.0,99.4,0.0,24.9230769230769,0.981958762886597,10.1016/j.ejpb.2023.08.006 
14,dexamethasone,O=C1C=CC2(C(=C1)CCC3C4CC(C)C(O)(C(=O)CO)C4(C)CC(O)C32F)C,31.0,,,,1.0,S/O/W,0.052631578947368425,35.0,5.0,99.4,0.0,27.9487179487179,0.987113402061855,10.1016/j.ejpb.2023.08.006 
14,dexamethasone,O=C1C=CC2(C(=C1)CCC3C4CC(C)C(O)(C(=O)CO)C4(C)CC(O)C32F)C,31.0,,,,1.0,S/O/W,0.052631578947368425,35.0,5.0,99.4,0.0,29.9487179487179,1.00515463917525,10.1016/j.ejpb.2023.08.006 
15,dexamethasone,O=C1C=CC2(C(=C1)CCC3C4CC(C)C(O)(C(=O)CO)C4(C)CC(O)C32F)C,31.0,,,,1.0,S/O/W,0.1764705882352941,35.0,13.8,92.0,0.0,0.0,0.0,10.1016/j.ejpb.2023.08.006 
15,dexamethasone,O=C1C=CC2(C(=C1)CCC3C4CC(C)C(O)(C(=O)CO)C4(C)CC(O)C32F)C,31.0,,,,1.0,S/O/W,0.1764705882352941,35.0,13.8,92.0,0.0,1.07692307692307,0.0283505154639174,10.1016/j.ejpb.2023.08.006 
15,dexamethasone,O=C1C=CC2(C(=C1)CCC3C4CC(C)C(O)(C(=O)CO)C4(C)CC(O)C32F)C,31.0,,,,1.0,S/O/W,0.1764705882352941,35.0,13.8,92.0,0.0,2.0,0.038659793814433,10.1016/j.ejpb.2023.08.006 
15,dexamethasone,O=C1C=CC2(C(=C1)CCC3C4CC(C)C(O)(C(=O)CO)C4(C)CC(O)C32F)C,31.0,,,,1.0,S/O/W,0.1764705882352941,35.0,13.8,92.0,0.0,2.97435897435897,0.0592783505154639,10.1016/j.ejpb.2023.08.006 
15,dexamethasone,O=C1C=CC2(C(=C1)CCC3C4CC(C)C(O)(C(=O)CO)C4(C)CC(O)C32F)C,31.0,,,,1.0,S/O/W,0.1764705882352941,35.0,13.8,92.0,0.0,4.97435897435897,0.0824742268041238,10.1016/j.ejpb.2023.08.006 
15,dexamethasone,O=C1C=CC2(C(=C1)CCC3C4CC(C)C(O)(C(=O)CO)C4(C)CC(O)C32F)C,31.0,,,,1.0,S/O/W,0.1764705882352941,35.0,13.8,92.0,0.0,6.92307692307692,0.15721649484536,10.1016/j.ejpb.2023.08.006 
15,dexamethasone,O=C1C=CC2(C(=C1)CCC3C4CC(C)C(O)(C(=O)CO)C4(C)CC(O)C32F)C,31.0,,,,1.0,S/O/W,0.1764705882352941,35.0,13.8,92.0,0.0,10.0,0.404639175257731,10.1016/j.ejpb.2023.08.006 
15,dexamethasone,O=C1C=CC2(C(=C1)CCC3C4CC(C)C(O)(C(=O)CO)C4(C)CC(O)C32F)C,31.0,,,,1.0,S/O/W,0.1764705882352941,35.0,13.8,92.0,0.0,12.9230769230769,0.600515463917525,10.1016/j.ejpb.2023.08.006 
15,dexamethasone,O=C1C=CC2(C(=C1)CCC3C4CC(C)C(O)(C(=O)CO)C4(C)CC(O)C32F)C,31.0,,,,1.0,S/O/W,0.1764705882352941,35.0,13.8,92.0,0.0,14.9743589743589,0.721649484536082,10.1016/j.ejpb.2023.08.006 
15,dexamethasone,O=C1C=CC2(C(=C1)CCC3C4CC(C)C(O)(C(=O)CO)C4(C)CC(O)C32F)C,31.0,,,,1.0,S/O/W,0.1764705882352941,35.0,13.8,92.0,0.0,17.9487179487179,0.886597938144329,10.1016/j.ejpb.2023.08.006 
15,dexamethasone,O=C1C=CC2(C(=C1)CCC3C4CC(C)C(O)(C(=O)CO)C4(C)CC(O)C32F)C,31.0,,,,1.0,S/O/W,0.1764705882352941,35.0,13.8,92.0,0.0,20.9743589743589,0.943298969072164,10.1016/j.ejpb.2023.08.006 
15,dexamethasone,O=C1C=CC2(C(=C1)CCC3C4CC(C)C(O)(C(=O)CO)C4(C)CC(O)C32F)C,31.0,,,,1.0,S/O/W,0.1764705882352941,35.0,13.8,92.0,0.0,24.9743589743589,0.971649484536082,10.1016/j.ejpb.2023.08.006 
15,dexamethasone,O=C1C=CC2(C(=C1)CCC3C4CC(C)C(O)(C(=O)CO)C4(C)CC(O)C32F)C,31.0,,,,1.0,S/O/W,0.1764705882352941,35.0,13.8,92.0,0.0,27.9487179487179,0.989690721649484,10.1016/j.ejpb.2023.08.006 
15,dexamethasone,O=C1C=CC2(C(=C1)CCC3C4CC(C)C(O)(C(=O)CO)C4(C)CC(O)C32F)C,31.0,,,,1.0,S/O/W,0.1764705882352941,35.0,13.8,92.0,0.0,29.8974358974359,1.00257731958762,10.1016/j.ejpb.2023.08.006 
16,dexamethasone,O=C1C=CC2(C(=C1)CCC3C4CC(C)C(O)(C(=O)CO)C4(C)CC(O)C32F)C,31.0,,,,1.0,S/O/W,0.25,35.0,16.5,82.5,0.0,0.0,0.0,10.1016/j.ejpb.2023.08.006 
16,dexamethasone,O=C1C=CC2(C(=C1)CCC3C4CC(C)C(O)(C(=O)CO)C4(C)CC(O)C32F)C,31.0,,,,1.0,S/O/W,0.25,35.0,16.5,82.5,0.0,0.974358974358974,0.0695876288659793,10.1016/j.ejpb.2023.08.006 
16,dexamethasone,O=C1C=CC2(C(=C1)CCC3C4CC(C)C(O)(C(=O)CO)C4(C)CC(O)C32F)C,31.0,,,,1.0,S/O/W,0.25,35.0,16.5,82.5,0.0,2.0,0.0850515463917525,10.1016/j.ejpb.2023.08.006 
16,dexamethasone,O=C1C=CC2(C(=C1)CCC3C4CC(C)C(O)(C(=O)CO)C4(C)CC(O)C32F)C,31.0,,,,1.0,S/O/W,0.25,35.0,16.5,82.5,0.0,3.07692307692307,0.136597938144329,10.1016/j.ejpb.2023.08.006 
16,dexamethasone,O=C1C=CC2(C(=C1)CCC3C4CC(C)C(O)(C(=O)CO)C4(C)CC(O)C32F)C,31.0,,,,1.0,S/O/W,0.25,35.0,16.5,82.5,0.0,5.02564102564102,0.224226804123711,10.1016/j.ejpb.2023.08.006 
16,dexamethasone,O=C1C=CC2(C(=C1)CCC3C4CC(C)C(O)(C(=O)CO)C4(C)CC(O)C32F)C,31.0,,,,1.0,S/O/W,0.25,35.0,16.5,82.5,0.0,7.02564102564102,0.350515463917525,10.1016/j.ejpb.2023.08.006 
16,dexamethasone,O=C1C=CC2(C(=C1)CCC3C4CC(C)C(O)(C(=O)CO)C4(C)CC(O)C32F)C,31.0,,,,1.0,S/O/W,0.25,35.0,16.5,82.5,0.0,10.0,0.541237113402061,10.1016/j.ejpb.2023.08.006 
16,dexamethasone,O=C1C=CC2(C(=C1)CCC3C4CC(C)C(O)(C(=O)CO)C4(C)CC(O)C32F)C,31.0,,,,1.0,S/O/W,0.25,35.0,16.5,82.5,0.0,12.9230769230769,0.711340206185566,10.1016/j.ejpb.2023.08.006 
16,dexamethasone,O=C1C=CC2(C(=C1)CCC3C4CC(C)C(O)(C(=O)CO)C4(C)CC(O)C32F)C,31.0,,,,1.0,S/O/W,0.25,35.0,16.5,82.5,0.0,14.9743589743589,0.796391752577319,10.1016/j.ejpb.2023.08.006 
16,dexamethasone,O=C1C=CC2(C(=C1)CCC3C4CC(C)C(O)(C(=O)CO)C4(C)CC(O)C32F)C,31.0,,,,1.0,S/O/W,0.25,35.0,16.5,82.5,0.0,18.0,0.922680412371134,10.1016/j.ejpb.2023.08.006 
16,dexamethasone,O=C1C=CC2(C(=C1)CCC3C4CC(C)C(O)(C(=O)CO)C4(C)CC(O)C32F)C,31.0,,,,1.0,S/O/W,0.25,35.0,16.5,82.5,0.0,20.9230769230769,0.95360824742268,10.1016/j.ejpb.2023.08.006 
16,dexamethasone,O=C1C=CC2(C(=C1)CCC3C4CC(C)C(O)(C(=O)CO)C4(C)CC(O)C32F)C,31.0,,,,1.0,S/O/W,0.25,35.0,16.5,82.5,0.0,24.9230769230769,0.981958762886597,10.1016/j.ejpb.2023.08.006 
16,dexamethasone,O=C1C=CC2(C(=C1)CCC3C4CC(C)C(O)(C(=O)CO)C4(C)CC(O)C32F)C,31.0,,,,1.0,S/O/W,0.25,35.0,16.5,82.5,0.0,27.9487179487179,0.992268041237113,10.1016/j.ejpb.2023.08.006 
16,dexamethasone,O=C1C=CC2(C(=C1)CCC3C4CC(C)C(O)(C(=O)CO)C4(C)CC(O)C32F)C,31.0,,,,1.0,S/O/W,0.25,35.0,16.5,82.5,0.0,29.9487179487179,1.00515463917525,10.1016/j.ejpb.2023.08.006 
17,dexamethasone,O=C1C=CC2(C(=C1)CCC3C4CC(C)C(O)(C(=O)CO)C4(C)CC(O)C32F)C,31.0,,,,1.0,S/O/W,0.42735042735042733,35.0,23.7,79.0,0.0,0.0,0.0,10.1016/j.ejpb.2023.08.006 
17,dexamethasone,O=C1C=CC2(C(=C1)CCC3C4CC(C)C(O)(C(=O)CO)C4(C)CC(O)C32F)C,31.0,,,,1.0,S/O/W,0.42735042735042733,35.0,23.7,79.0,0.0,1.07692307692307,0.404639175257731,10.1016/j.ejpb.2023.08.006 
17,dexamethasone,O=C1C=CC2(C(=C1)CCC3C4CC(C)C(O)(C(=O)CO)C4(C)CC(O)C32F)C,31.0,,,,1.0,S/O/W,0.42735042735042733,35.0,23.7,79.0,0.0,2.05128205128205,0.432989690721649,10.1016/j.ejpb.2023.08.006 
17,dexamethasone,O=C1C=CC2(C(=C1)CCC3C4CC(C)C(O)(C(=O)CO)C4(C)CC(O)C32F)C,31.0,,,,1.0,S/O/W,0.42735042735042733,35.0,23.7,79.0,0.0,3.02564102564102,0.471649484536082,10.1016/j.ejpb.2023.08.006 
17,dexamethasone,O=C1C=CC2(C(=C1)CCC3C4CC(C)C(O)(C(=O)CO)C4(C)CC(O)C32F)C,31.0,,,,1.0,S/O/W,0.42735042735042733,35.0,23.7,79.0,0.0,5.02564102564102,0.505154639175257,10.1016/j.ejpb.2023.08.006 
17,dexamethasone,O=C1C=CC2(C(=C1)CCC3C4CC(C)C(O)(C(=O)CO)C4(C)CC(O)C32F)C,31.0,,,,1.0,S/O/W,0.42735042735042733,35.0,23.7,79.0,0.0,6.97435897435897,0.600515463917525,10.1016/j.ejpb.2023.08.006 
17,dexamethasone,O=C1C=CC2(C(=C1)CCC3C4CC(C)C(O)(C(=O)CO)C4(C)CC(O)C32F)C,31.0,,,,1.0,S/O/W,0.42735042735042733,35.0,23.7,79.0,0.0,10.0,0.713917525773195,10.1016/j.ejpb.2023.08.006 
17,dexamethasone,O=C1C=CC2(C(=C1)CCC3C4CC(C)C(O)(C(=O)CO)C4(C)CC(O)C32F)C,31.0,,,,1.0,S/O/W,0.42735042735042733,35.0,23.7,79.0,0.0,13.025641025641,0.780927835051546,10.1016/j.ejpb.2023.08.006 
17,dexamethasone,O=C1C=CC2(C(=C1)CCC3C4CC(C)C(O)(C(=O)CO)C4(C)CC(O)C32F)C,31.0,,,,1.0,S/O/W,0.42735042735042733,35.0,23.7,79.0,0.0,14.9743589743589,0.829896907216494,10.1016/j.ejpb.2023.08.006 
17,dexamethasone,O=C1C=CC2(C(=C1)CCC3C4CC(C)C(O)(C(=O)CO)C4(C)CC(O)C32F)C,31.0,,,,1.0,S/O/W,0.42735042735042733,35.0,23.7,79.0,0.0,17.9487179487179,0.889175257731958,10.1016/j.ejpb.2023.08.006 
17,dexamethasone,O=C1C=CC2(C(=C1)CCC3C4CC(C)C(O)(C(=O)CO)C4(C)CC(O)C32F)C,31.0,,,,1.0,S/O/W,0.42735042735042733,35.0,23.7,79.0,0.0,20.9743589743589,0.922680412371134,10.1016/j.ejpb.2023.08.006 
17,dexamethasone,O=C1C=CC2(C(=C1)CCC3C4CC(C)C(O)(C(=O)CO)C4(C)CC(O)C32F)C,31.0,,,,1.0,S/O/W,0.42735042735042733,35.0,23.7,79.0,0.0,24.9743589743589,0.974226804123711,10.1016/j.ejpb.2023.08.006 
17,dexamethasone,O=C1C=CC2(C(=C1)CCC3C4CC(C)C(O)(C(=O)CO)C4(C)CC(O)C32F)C,31.0,,,,1.0,S/O/W,0.42735042735042733,35.0,23.7,79.0,0.0,27.9487179487179,0.987113402061855,10.1016/j.ejpb.2023.08.006 
17,dexamethasone,O=C1C=CC2(C(=C1)CCC3C4CC(C)C(O)(C(=O)CO)C4(C)CC(O)C32F)C,31.0,,,,1.0,S/O/W,0.42735042735042733,35.0,23.7,79.0,0.0,29.9487179487179,0.999999999999999,10.1016/j.ejpb.2023.08.006 
18,dexamethasone,O=C1C=CC2(C(=C1)CCC3C4CC(C)C(O)(C(=O)CO)C4(C)CC(O)C32F)C,12.0,,,,1.0,S/O/W,0.1111111111111111,35.0,7.9,79.1,0.0,0.0,0.0,10.1016/j.ejpb.2023.08.006
